Repository: Rui-Zu/SHAARP.py

<div align="center">

<picture>
  <source media="(prefers-color-scheme: dark)" srcset="https://raw.githubusercontent.com/Rui-Zu/SHAARP.py/master/docs/_static/shaarp_si_logo_dark.png">
</picture>
&nbsp;&nbsp;&nbsp;
<picture>
  <source media="(prefers-color-scheme: dark)" srcset="https://raw.githubusercontent.com/Rui-Zu/SHAARP.py/master/docs/_static/shaarp_ml_logo_dark.png">
</picture>

# SHAARP.py

**Optical second-harmonic generation in anisotropic crystals and multilayers.** Both ♯SHAARP methods, in one free Python library and one desktop app.

<!-- Badges MUST stay on one source line: GitHub renders a README's soft line breaks as <br>, so one
     badge per line comes out as one badge per ROW. -->
</div>

SHAARP.py simulates and fits optical second-harmonic generation (SHG) in anisotropic crystals and
thin-film multilayers. It is a free, open-source Python package and a standalone desktop app:
nothing else to install, and no Mathematica or other commercial license needed.

It brings the two published ♯SHAARP methods together:

- **SHAARP.si** — reflected SHG polarimetry from a single crystal surface, for any SHG-active
  point group and orientation.
- **SHAARP.ml** — SHG from a multilayer stack: Maker fringes, Fresnel curves and polarimetry, under
  the multiple-reflection treatment you choose — complete multiple reflections, Jerphagnon–Kurtz
  (single pass), or Herman–Hayden (the 2ω homogeneous waves only).

On top of the two methods it adds closed-form symbolic SHG expressions, d-tensor extraction from
polarimetry scans, an N-layer stack editor, a palette for your own materials, and a Python API that
runs exactly what the app's Update button runs. The solvers are checked against the published
equations and the reference output of the original packages, and the test suite runs on every
commit; see [how it is tested](https://shaarp-py.readthedocs.io/en/latest/validation.html).

<!-- The showcase strip. Every tile is drawn by the app's OWN figure builders, so what a visitor
     sees here is literally what the app produces. Regenerate with scripts/make_readme_figures.py.
     Each has a dark twin; the <picture>/<source> pair is the same mechanism the logos use. -->
<table>
<tr>
<td width="33%" align="center">
<picture>
  <source media="(prefers-color-scheme: dark)" srcset="https://raw.githubusercontent.com/Rui-Zu/SHAARP.py/master/docs/_static/readme/polarimetry_dark.png">
</picture>
<br><sub><b>Reflected SHG polarimetry</b><br>any point group, any orientation</sub>
</td>
<td width="33%" align="center">
<picture>
  <source media="(prefers-color-scheme: dark)" srcset="https://raw.githubusercontent.com/Rui-Zu/SHAARP.py/master/docs/_static/readme/maker_dark.png">
</picture>
<br><sub><b>Multilayer Maker fringes</b><br>quartz + gold, 800 nm</sub>
</td>
<td width="34%" align="center">
<picture>
  <source media="(prefers-color-scheme: dark)" srcset="https://raw.githubusercontent.com/Rui-Zu/SHAARP.py/master/docs/_static/readme/fresnel_dark.png">
</picture>
<br><sub><b>Linear Fresnel curves</b><br>reflectance and transmittance</sub>
</td>
</tr>
</table>

<!-- These cards are deliberately NOT markdown headings. A `###` here would take the
     `#use-it-from-python` anchor away from the real section below, and release.yml publishes that
     anchor in every release's notes. Bold links keep the look and leave the anchors alone. -->
<table>
<tr>
<td width="33%" valign="top" align="center">

**[Download the app](https://github.com/Rui-Zu/SHAARP.py/releases/latest)**

Windows and Apple-Silicon macOS. Extract, double-click, press Update. No Python, no installation.

</td>
<td width="33%" valign="top" align="center">

**[Use it from Python](#use-it-from-python)**

One pip line, then script it, batch it, and fit your own measured data.

</td>
<td width="34%" valign="top" align="center">

**[Read the documentation](https://shaarp-py.readthedocs.io/en/latest/)**

Guide, worked examples, API reference, conventions, and how it is tested.

</td>
</tr>
</table>

---

## Run the app (no Python needed)

Pick the file for your computer. Each name below is a direct download; they are also listed on the
[Releases](https://github.com/Rui-Zu/SHAARP.py/releases) page.

| Your computer | Download | Then |
|---|---|---|

# compute_ml_gui_result is the app's Update button, headless: same arguments, same result.

# transmitted 2ω intensity (arbitrary units) vs incidence angle in degrees
plt.plot(ml.numeric["theta_deg"], ml.numeric["parallel_intensity"])
plt.xlabel("incidence angle θᵢ (deg)"); plt.ylabel("transmitted 2ω intensity (a.u.)")
plt.show()
```

The functions behind the app's Update button are the same ones you call here, so anything you can
click you can script. The [usage page](https://shaarp-py.readthedocs.io/en/latest/usage.html)
shows the rest: polarimetry closed forms, Maker fringes from your own layer stack, wavelength
sweeps, and d-tensor extraction.

---

File: shaarp/dispersion_data/linbo3_zelmon_1997.csv
# LiNbO3 (dispersive) -- principal refractive index
# source: D. E. Zelmon, D. L. Small, D. Jundt. Infrared corrected Sellmeier coefficients for congruently grown lithium niobate and 5 mol.% magnesium oxide-doped lithium niobate. J. Opt. Soc. Am. B 14, 3319-3322 (1997).
# doi: 10.1364/JOSAB.14.003319   conditions: congruently grown LiNbO3, 21 C
# validity: 0.4-5 um
# via refractiveindex.info database (CC0): LiNbO3/nk/Zelmon-o.yml, LiNbO3/nk/Zelmon-e.yml
# generated by benchmarks/generate_dispersion_tables.py; max interpolation error vs the closed form 2.2e-06
wavelength_um,no,ne
0.4,2.4392711,2.3321198
0.401,2.4377224,2.3308032
0.402,2.4361915,2.3295017
0.403,2.4346779,2.3282153
0.404,2.4331814,2.3269436
0.405,2.4317017,2.3256863
0.406,2.4302386,2.3244433
0.407,2.4287917,2.3232142
0.408,2.4273608,2.3219989
0.409,2.4259457,2.320797
0.41,2.424546,2.3196085
0.411,2.4231615,2.318433
0.412,2.421792,2.3172703
0.413,2.4204373,2.3161202
0.414,2.4190971,2.3149826
0.415,2.4177711,2.3138572
0.416,2.4164593,2.3127438
0.417,2.4151612,2.3116423
0.418,2.4138768,2.3105524
0.419,2.4126059,2.3094739
0.42,2.4113481,2.3084067
0.421,2.4101033,2.3073507
0.422,2.4088714,2.3063055
0.423,2.4076521,2.3052711
0.424,2.4064452,2.3042473
0.425,2.4052505,2.303234
0.426,2.404068,2.3022309
0.427,2.4028973,2.3012379
0.428,2.4017383,2.3002549
0.429,2.4005908,2.2992817
0.43,2.3994548,2.2983182
0.431,2.3983299,2.2973642
0.432,2.3972161,2.2964197
0.433,2.3961132,2.2954843
0.434,2.395021,2.2945581
0.435,2.3939394,2.2936409
0.436,2.3928683,2.2927325
0.437,2.3918074,2.2918328
0.438,2.3907566,2.2909418
0.439,2.3897159,2.2900592
0.44,2.388685,2.289185
0.441,2.3876639,2.2883191
0.442,2.3866523,2.2874613
0.443,2.3856502,2.2866115
0.444,2.3846575,2.2857696
0.445,2.3836739,2.2849355
0.446,2.3826995,2.2841091
0.447,2.381734,2.2832903
0.448,2.3807773,2.282479
0.449,2.3798294,2.2816751
0.45,2.37889,2.2808784
0.451,2.3779592,2.280089
0.452,2.3770368,2.2793066
0.453,2.3761226,2.2785313
0.454,2.3752166,2.2777628
0.455,2.3743186,2.2770012
0.456,2.3734287,2.2762463
0.457,2.3725465,2.2754981
0.458,2.3716722,2.2747564
0.459,2.3708054,2.2740211
0.46,2.3699463,2.2732923
0.461,2.3690946,2.2725698
0.462,2.3682503,2.2718535
0.463,2.3674132,2.2711433
0.464,2.3665834,2.2704393
0.465,2.3657606,2.2697412
0.466,2.3649449,2.2690491
0.467,2.3641361,2.2683628
0.468,2.3633341,2.2676822
0.469,2.3625389,2.2670074
0.47,2.3617504,2.2663382
0.471,2.3609684,2.2656746
0.472,2.360193,2.2650165
0.473,2.359424,2.2643638
0.474,2.3586613,2.2637165
0.475,2.357905,2.2630745
0.476,2.3571548,2.2624378
0.477,2.3564108,2.2618062
0.478,2.3556729,2.2611797
0.479,2.3549409,2.2605583
0.48,2.3542149,2.2599419
0.481,2.3534947,2.2593304
0.482,2.3527803,2.2587238
0.483,2.3520716,2.2581221
0.484,2.3513686,2.2575251
0.485,2.3506712,2.2569328
0.486,2.3499792,2.2563452
0.487,2.3492928,2.2557622
0.488,2.3486117,2.2551837
0.489,2.347936,2.2546097
0.49,2.3472656,2.2540402
0.491,2.3466003,2.2534751
0.492,2.3459403,2.2529144
0.493,2.3452853,2.252358
0.494,2.3446354,2.2518058
0.495,2.3439905,2.2512578
0.496,2.3433505,2.250714
0.497,2.3427154,2.2501743
0.498,2.3420851,2.2496387
0.499,2.3414596,2.2491071
0.5,2.3408388,2.2485795
0.501,2.3402227,2.2480558
0.502,2.3396112,2.2475361
0.503,2.3390043,2.2470202
0.504,2.3384019,2.2465081
0.505,2.337804,2.2459998
0.506,2.3372105,2.2454952
0.507,2.3366213,2.2449943
0.508,2.3360366,2.2444971
0.509,2.3354561,2.2440034
0.51,2.3348798,2.2435134
0.511,2.3343078,2.2430269
0.512,2.3337399,2.2425439
0.513,2.3331761,2.2420644
0.514,2.3326163,2.2415883
0.515,2.3320606,2.2411156
0.516,2.3315089,2.2406463
0.517,2.3309612,2.2401803
0.518,2.3304173,2.2397176
0.519,2.3298773,2.2392582
0.52,2.3293411,2.238802
0.521,2.3288087,2.2383489
0.522,2.3282801,2.2378991
0.523,2.3277551,2.2374524
0.524,2.3272339,2.2370087
0.525,2.3267162,2.2365682
0.526,2.3262022,2.2361306
0.527,2.3256918,2.2356961
0.528,2.3251848,2.2352646
0.529,2.3246814,2.234836
0.53,2.3241814,2.2344104
0.531,2.3236848,2.2339876
0.532,2.3231917,2.2335677
0.533,2.3227018,2.2331506
0.534,2.3222154,2.2327363
0.535,2.3217322,2.2323248
0.536,2.3212522,2.2319161
0.537,2.3207755,2.2315101
0.538,2.320302,2.2311068
0.539,2.3198317,2.2307061
0.54,2.3193645,2.2303082
0.541,2.3189004,2.2299128
0.542,2.3184394,2.2295201
0.543,2.3179814,2.2291299
0.544,2.3175265,2.2287422
0.545,2.3170745,2.2283571
0.546,2.3166255,2.2279745
0.547,2.3161795,2.2275944
0.548,2.3157363,2.2272168
0.549,2.315296,2.2268415
0.55,2.3148586,2.2264687
0.551,2.314424,2.2260983
0.552,2.3139923,2.2257302
0.553,2.3135632,2.2253645
0.554,2.313137,2.2250011
0.555,2.3127135,2.22464
0.556,2.3122926,2.2242812
0.557,2.3118745,2.2239247
0.558,2.311459,2.2235704
0.559,2.3110461,2.2232183
0.56,2.3106358,2.2228684
0.561,2.3102281,2.2225207
0.562,2.309823,2.2221751
0.563,2.3094203,2.2218318
0.564,2.3090203,2.2214905
0.565,2.3086226,2.2211513
0.566,2.3082275,2.2208142
0.567,2.3078348,2.2204792
0.568,2.3074445,2.2201462
0.569,2.3070567,2.2198153
0.57,2.3066712,2.2194864
0.571,2.306288,2.2191594
0.572,2.3059072,2.2188345
0.573,2.3055288,2.2185115
0.574,2.3051526,2.2181905
0.575,2.3047787,2.2178713
0.576,2.304407,2.2175541
0.577,2.3040376,2.2172388
0.578,2.3036704,2.2169254
0.579,2.3033055,2.2166138
0.58,2.3029427,2.2163041
0.581,2.302582,2.2159962
0.582,2.3022235,2.2156901
0.583,2.3018672,2.2153858
0.584,2.3015129,2.2150834
0.585,2.3011607,2.2147826
0.586,2.3008106,2.2144837
0.587,2.3004626,2.2141864
0.588,2.3001166,2.2138909
0.589,2.2997726,2.2135971
0.59,2.2994306,2.213305
0.591,2.2990906,2.2130146
0.592,2.2987526,2.2127259
0.593,2.2984165,2.2124388
0.594,2.2980824,2.2121533
0.595,2.2977502,2.2118695
0.596,2.2974199,2.2115873
0.597,2.2970914,2.2113067
0.598,2.2967649,2.2110277
0.599,2.2964402,2.2107502
0.6,2.2961174,2.2104744
0.602,2.2954772,2.2099272
0.604,2.2948442,2.2093862
0.606,2.2942183,2.2088512
0.608,2.2935993,2.2083221
0.61,2.2929872,2.2077988
0.612,2.2923819,2.2072812
0.614,2.2917832,2.2067693
0.616,2.291191,2.2062629
0.618,2.2906053,2.205762
0.62,2.2900259,2.2052664
0.622,2.2894527,2.2047761
0.624,2.2888857,2.2042911
0.626,2.2883247,2.2038111
0.628,2.2877697,2.2033363
0.63,2.2872206,2.2028664
0.632,2.2866772,2.2024014
0.634,2.2861395,2.2019412
0.636,2.2856074,2.2014858
0.638,2.2850808,2.201035
0.64,2.2845596,2.2005889
0.642,2.2840438,2.2001473
0.644,2.2835333,2.1997102
0.646,2.283028,2.1992776
0.648,2.2825278,2.1988492
0.65,2.2820326,2.1984252
0.652,2.2815424,2.1980054
0.654,2.2810571,2.1975897
0.656,2.2805766,2.1971782
0.658,2.2801009,2.1967707
0.66,2.2796299,2.1963671
0.662,2.2791635,2.1959676
0.664,2.2787017,2.1955719
0.666,2.2782443,2.19518
0.668,2.2777914,2.1947918
0.67,2.2773429,2.1944074
0.672,2.2768986,2.1940267
0.674,2.2764586,2.1936496
0.676,2.2760228,2.193276
0.678,2.2755911,2.192906
0.68,2.2751635,2.1925394
0.682,2.2747399,2.1921762
0.684,2.2743203,2.1918164
0.686,2.2739045,2.19146
0.688,2.2734927,2.1911068
0.69,2.2730846,2.1907568
0.692,2.2726803,2.1904101
0.694,2.2722796,2.1900665
0.696,2.2718827,2.189726
0.698,2.2714893,2.1893886
0.7,2.2710995,2.1890542
0.702,2.2707131,2.1887228
0.704,2.2703303,2.1883943
0.706,2.2699508,2.1880688
0.708,2.2695748,2.1877461
0.71,2.269202,2.1874263
0.712,2.2688326,2.1871093
0.714,2.2684663,2.186795
0.716,2.2681033,2.1864835
0.718,2.2677435,2.1861746
0.72,2.2673867,2.1858684
0.722,2.267033,2.1855649
0.724,2.2666824,2.1852639
0.726,2.2663347,2.1849655
0.728,2.2659901,2.1846696
0.73,2.2656483,2.1843762
0.732,2.2653094,2.1840852
0.734,2.2649734,2.1837967
0.736,2.2646402,2.1835107
0.738,2.2643098,2.1832269
0.74,2.2639821,2.1829456
0.742,2.2636571,2.1826665
0.744,2.2633348,2.1823897
0.746,2.2630152,2.1821152
0.748,2.2626981,2.1818429
0.75,2.2623837,2.1815728
0.752,2.2620718,2.1813049
0.754,2.2617624,2.1810392
0.756,2.2614555,2.1807755
0.758,2.261151,2.180514
0.76,2.260849,2.1802545
0.762,2.2605494,2.1799971
0.764,2.2602521,2.1797418
0.766,2.2599572,2.1794884
0.768,2.2596646,2.179237
0.77,2.2593743,2.1789875
0.772,2.2590862,2.17874
0.774,2.2588004,2.1784944
0.776,2.2585168,2.1782507
0.778,2.2582353,2.1780088
0.78,2.257956,2.1777688
0.782,2.2576789,2.1775306
0.784,2.2574038,2.1772943
0.786,2.2571308,2.1770596
0.788,2.2568599,2.1768268
0.79,2.256591,2.1765957
0.792,2.2563242,2.1763663
0.794,2.2560593,2.1761386
0.796,2.2557964,2.1759126
0.798,2.2555354,2.1756883
0.8,2.2552763,2.1754656
0.802,2.2550191,2.1752445
0.804,2.2547638,2.175025
0.806,2.2545104,2.1748071
0.808,2.2542588,2.1745908
0.81,2.254009,2.1743761
0.812,2.253761,2.1741628
0.814,2.2535148,2.1739511
0.816,2.2532703,2.1737409
0.818,2.2530276,2.1735322
0.82,2.2527865,2.173325
0.822,2.2525472,2.1731192
0.824,2.2523096,2.1729148
0.826,2.2520736,2.1727119
0.828,2.2518392,2.1725104
0.83,2.2516065,2.1723102
0.832,2.2513753,2.1721115
0.834,2.2511458,2.1719141
0.836,2.2509178,2.171718
0.838,2.2506914,2.1715233
0.84,2.2504665,2.1713299
0.842,2.2502432,2.1711378
0.844,2.2500213,2.170947
0.846,2.249801,2.1707574
0.848,2.2495821,2.1705692
0.85,2.2493646,2.1703822
0.852,2.2491486,2.1701964
0.854,2.2489341,2.1700118
0.856,2.2487209,2.1698285
0.858,2.2485091,2.1696463
0.86,2.2482987,2.1694653
0.862,2.2480897,2.1692855
0.864,2.247882,2.1691069
0.866,2.2476757,2.1689294
0.868,2.2474707,2.1687531
0.87,2.247267,2.1685779
0.872,2.2470646,2.1684037
0.874,2.2468635,2.1682307
0.876,2.2466636,2.1680588
0.878,2.246465,2.167888
0.88,2.2462677,2.1677182
0.882,2.2460716,2.1675495
0.884,2.2458767,2.1673818
0.886,2.245683,2.1672152
0.888,2.2454905,2.1670496
0.89,2.2452992,2.166885
0.892,2.245109,2.1667214
0.894,2.2449201,2.1665588
0.896,2.2447322,2.1663972
0.898,2.2445455,2.1662366
0.9,2.2443599,2.166077
0.902,2.2441755,2.1659183
0.904,2.2439921,2.1657605
0.906,2.2438098,2.1656037
0.908,2.2436286,2.1654478
0.91,2.2434485,2.1652928
0.912,2.2432694,2.1651387
0.914,2.2430914,2.1649856
0.916,2.2429144,2.1648333
0.918,2.2427384,2.1646819
0.92,2.2425635,2.1645314
0.922,2.2423895,2.1643818
0.924,2.2422166,2.164233
0.926,2.2420446,2.164085
0.928,2.2418737,2.1639379
0.93,2.2417037,2.1637917
0.932,2.2415346,2.1636462
0.934,2.2413665,2.1635016
0.936,2.2411993,2.1633578
0.938,2.2410331,2.1632148
0.94,2.2408678,2.1630726
0.942,2.2407034,2.1629311
0.944,2.2405399,2.1627905
0.946,2.2403773,2.1626506
0.948,2.2402156,2.1625115
0.95,2.2400548,2.1623731
0.952,2.2398948,2.1622355
0.954,2.2397357,2.1620986
0.956,2.2395775,2.1619625
0.958,2.2394201,2.1618271
0.96,2.2392635,2.1616924
0.962,2.2391078,2.1615584
0.964,2.2389529,2.1614251
0.966,2.2387988,2.1612926
0.968,2.2386455,2.1611607
0.97,2.238493,2.1610295
0.972,2.2383413,2.160899
0.974,2.2381904,2.1607692
0.976,2.2380403,2.1606401
0.978,2.2378909,2.1605116
0.98,2.2377423,2.1603838
0.982,2.2375945,2.1602566
0.984,2.2374474,2.16013
0.986,2.237301,2.1600042
0.988,2.2371554,2.1598789
0.99,2.2370105,2.1597543
0.992,2.2368663,2.1596303
0.994,2.2367229,2.1595069
0.996,2.2365801,2.1593841
0.998,2.2364381,2.1592619
1,2.2362967,2.1591403
1.002,2.2361561,2.1590193
1.004,2.2360161,2.1588989
1.006,2.2358768,2.1587791
1.008,2.2357381,2.1586599
1.01,2.2356002,2.1585412
1.012,2.2354629,2.1584231
1.014,2.2353262,2.1583056
1.016,2.2351902,2.1581886
1.018,2.2350548,2.1580722
1.02,2.2349201,2.1579564
1.022,2.234786,2.157841
1.024,2.2346525,2.1577262
1.026,2.2345196,2.157612
1.028,2.2343874,2.1574983
1.03,2.2342557,2.1573851
1.032,2.2341247,2.1572724
1.034,2.2339942,2.1571602
1.036,2.2338644,2.1570485
1.038,2.2337351,2.1569374
1.04,2.2336064,2.1568267
1.042,2.2334783,2.1567166
1.044,2.2333508,2.1566069
1.046,2.2332238,2.1564978
1.048,2.2330974,2.1563891
1.05,2.2329715,2.1562809
1.052,2.2328462,2.1561731
1.054,2.2327214,2.1560659
1.056,2.2325972,2.1559591
1.058,2.2324735,2.1558527
1.06,2.2323504,2.1557469
1.062,2.2322277,2.1556414
1.064,2.2321056,2.1555365
1.066,2.231984,2.155432
1.068,2.2318629,2.1553279
1.07,2.2317424,2.1552242
1.072,2.2316223,2.1551211
1.074,2.2315028,2.1550183
1.076,2.2313837,2.1549159
1.078,2.2312651,2.154814
1.08,2.231147,2.1547125
1.082,2.2310294,2.1546115
1.084,2.2309123,2.1545108
1.086,2.2307956,2.1544106
1.088,2.2306794,2.1543107
1.09,2.2305637,2.1542113
1.092,2.2304485,2.1541122
1.094,2.2303337,2.1540136
1.096,2.2302194,2.1539154
1.098,2.2301055,2.1538175
1.1,2.229992,2.15372
1.102,2.229879,2.1536229
1.104,2.2297665,2.1535262
1.106,2.2296544,2.1534299
1.108,2.2295427,2.153334
1.11,2.2294314,2.1532384
1.112,2.2293206,2.1531432
1.114,2.2292102,2.1530483
1.116,2.2291002,2.1529538
1.118,2.2289906,2.1528597
1.12,2.2288814,2.1527659
1.122,2.2287726,2.1526725
1.124,2.2286643,2.1525794
1.126,2.2285563,2.1524867
1.128,2.2284488,2.1523943
1.13,2.2283416,2.1523023
1.132,2.2282348,2.1522106
1.134,2.2281284,2.1521192
1.136,2.2280224,2.1520282
1.138,2.2279168,2.1519375
1.14,2.2278115,2.1518471
1.142,2.2277067,2.151757
1.144,2.2276022,2.1516673
1.146,2.227498,2.1515779
1.148,2.2273943,2.1514888
1.15,2.2272909,2.1514
1.152,2.2271878,2.1513115
1.154,2.2270851,2.1512234
1.156,2.2269828,2.1511355
1.158,2.2268808,2.151048
1.16,2.2267792,2.1509607
1.162,2.2266779,2.1508738
1.164,2.2265769,2.1507871
1.166,2.2264763,2.1507007
1.168,2.226376,2.1506147
1.17,2.2262761,2.1505289
1.172,2.2261765,2.1504434
1.174,2.2260772,2.1503582
1.176,2.2259782,2.1502733
1.178,2.2258796,2.1501886
1.18,2.2257813,2.1501042
1.182,2.2256833,2.1500201
1.184,2.2255856,2.1499363
1.186,2.2254882,2.1498528
1.188,2.2253911,2.1497695
1.19,2.2252944,2.1496865
1.192,2.2251979,2.1496037
1.194,2.2251018,2.1495212
1.196,2.2250059,2.149439
1.198,2.2249104,2.149357
1.2,2.2248151,2.1492753
1.202,2.2247202,2.1491939
1.204,2.2246255,2.1491126
1.206,2.2245311,2.1490317
1.208,2.224437,2.148951
1.21,2.2243432,2.1488705
1.212,2.2242496,2.1487903
1.214,2.2241564,2.1487103
1.216,2.2240634,2.1486306
1.218,2.2239707,2.1485511
1.22,2.2238782,2.1484718
1.222,2.2237861,2.1483928
1.224,2.2236942,2.148314
1.226,2.2236025,2.1482354
1.228,2.2235112,2.148157
1.23,2.2234201,2.1480789
1.232,2.2233292,2.148001
1.234,2.2232386,2.1479234
1.236,2.2231483,2.1478459
1.238,2.2230582,2.1477687
1.24,2.2229683,2.1476917
1.242,2.2228787,2.1476149
1.244,2.2227894,2.1475383
1.246,2.2227003,2.147462
1.248,2.2226115,2.1473858
1.25,2.2225228,2.1473099
1.252,2.2224345,2.1472341
1.254,2.2223463,2.1471586
1.256,2.2222584,2.1470833
1.258,2.2221707,2.1470081
1.26,2.2220833,2.1469332
1.262,2.2219961,2.1468585
1.264,2.2219091,2.146784
1.266,2.2218224,2.1467096
1.268,2.2217358,2.1466355
1.27,2.2216495,2.1465616
1.272,2.2215634,2.1464878
1.274,2.2214775,2.1464143
1.276,2.2213919,2.1463409
1.278,2.2213064,2.1462677
1.28,2.2212212,2.1461947
1.282,2.2211362,2.1461219
1.284,2.2210514,2.1460493
1.286,2.2209668,2.1459768
1.288,2.2208824,2.1459045
1.29,2.2207982,2.1458325
1.292,2.2207142,2.1457605
1.294,2.2206304,2.1456888
1.296,2.2205469,2.1456172
1.298,2.2204635,2.1455458
1.3,2.2203803,2.1454746
1.302,2.2202973,2.1454036
1.304,2.2202145,2.1453327
1.306,2.2201319,2.145262
1.308,2.2200495,2.1451914
1.31,2.2199673,2.1451211
1.312,2.2198852,2.1450508
1.314,2.2198034,2.1449808
1.316,2.2197217,2.1449109
1.318,2.2196402,2.1448411
1.32,2.2195589,2.1447716
1.322,2.2194778,2.1447021
1.324,2.2193968,2.1446329
1.326,2.2193161,2.1445638
1.328,2.2192355,2.1444948
1.33,2.2191551,2.144426
1.332,2.2190748,2.1443574
1.334,2.2189947,2.1442888
1.336,2.2189148,2.1442205
1.338,2.2188351,2.1441523
1.34,2.2187555,2.1440842
1.342,2.2186761,2.1440163
1.344,2.2185969,2.1439485
1.346,2.2185178,2.1438809
1.348,2.2184389,2.1438134
1.35,2.2183602,2.1437461
1.352,2.2182816,2.1436789
1.354,2.2182031,2.1436118
1.356,2.2181249,2.1435449
1.358,2.2180468,2.1434781
1.36,2.2179688,2.1434114
1.362,2.217891,2.1433449
1.364,2.2178133,2.1432785
1.366,2.2177358,2.1432122
1.368,2.2176585,2.1431461
1.37,2.2175812,2.1430801
1.372,2.2175042,2.1430142
1.374,2.2174273,2.1429485
1.376,2.2173505,2.1428828
1.378,2.2172739,2.1428173
1.38,2.2171974,2.142752
1.382,2.217121,2.1426867
1.384,2.2170448,2.1426216
1.386,2.2169688,2.1425566
1.388,2.2168928,2.1424917
1.39,2.2168171,2.142427
1.392,2.2167414,2.1423623
1.394,2.2166659,2.1422978
1.396,2.2165905,2.1422334
1.398,2.2165152,2.1421691
1.4,2.2164401,2.1421049
1.402,2.2163651,2.1420408
1.404,2.2162903,2.1419769
1.406,2.2162155,2.1419131
1.408,2.2161409,2.1418493
1.41,2.2160664,2.1417857
1.412,2.2159921,2.1417222
1.414,2.2159178,2.1416588
1.416,2.2158437,2.1415955
1.418,2.2157697,2.1415323
1.42,2.2156959,2.1414693
1.422,2.2156221,2.1414063
1.424,2.2155485,2.1413434
1.426,2.215475,2.1412807
1.428,2.2154016,2.141218
1.43,2.2153283,2.1411554
1.432,2.2152552,2.141093
1.434,2.2151821,2.1410306
1.436,2.2151092,2.1409684
1.438,2.2150363,2.1409062
1.44,2.2149636,2.1408441
1.442,2.214891,2.1407822
1.444,2.2148185,2.1407203
1.446,2.2147462,2.1406585
1.448,2.2146739,2.1405968
1.45,2.2146017,2.1405353
1.452,2.2145296,2.1404738
1.454,2.2144577,2.1404124
1.456,2.2143858,2.140351
1.458,2.2143141,2.1402898
1.46,2.2142424,2.1402287
1.462,2.2141709,2.1401677
1.464,2.2140994,2.1401067
1.466,2.2140281,2.1400458
1.468,2.2139568,2.1399851
1.47,2.2138857,2.1399244
1.472,2.2138146,2.1398638
1.474,2.2137437,2.1398032
1.476,2.2136728,2.1397428
1.478,2.213602,2.1396824
1.48,2.2135314,2.1396222
1.482,2.2134608,2.139562
1.484,2.2133903,2.1395019
1.486,2.2133199,2.1394419
1.488,2.2132496,2.1393819
1.49,2.2131794,2.139322
1.492,2.2131093,2.1392622
1.494,2.2130392,2.1392025
1.496,2.2129693,2.1391429
1.498,2.2128994,2.1390833
1.5,2.2128296,2.1390239
1.52,2.2121364,2.1384331
1.54,2.211451,2.1378492
1.56,2.2107727,2.1372716
1.58,2.2101009,2.1366998
1.6,2.2094351,2.1361333
1.62,2.2087745,2.1355715
1.64,2.2081188,2.135014
1.66,2.2074674,2.1344605
1.68,2.2068199,2.1339104
1.7,2.2061758,2.1333635
1.72,2.2055348,2.1328193
1.74,2.2048964,2.1322775
1.76,2.2042602,2.1317379
1.78,2.203626,2.1312
1.8,2.2029934,2.1306637
1.82,2.202362,2.1301287
1.84,2.2017317,2.1295947
1.86,2.2011021,2.1290614
1.88,2.200473,2.1285287
1.9,2.1998441,2.1279964
1.92,2.1992152,2.1274641
1.94,2.198586,2.1269318
1.96,2.1979564,2.1263993
1.98,2.1973261,2.1258664
2,2.196695,2.1253328
2.02,2.1960629,2.1247985
2.04,2.1954295,2.1242633
2.06,2.1947948,2.1237271
2.08,2.1941586,2.1231897
2.1,2.1935207,2.122651
2.12,2.1928809,2.1221108
2.14,2.1922392,2.1215691
2.16,2.1915954,2.1210257
2.18,2.1909494,2.1204805
2.2,2.190301,2.1199335
2.22,2.1896501,2.1193844
2.24,2.1889967,2.1188333
2.26,2.1883406,2.1182799
2.28,2.1876817,2.1177243
2.3,2.1870199,2.1171664
2.32,2.1863552,2.116606
2.34,2.1856874,2.1160431
2.36,2.1850164,2.1154776
2.38,2.1843421,2.1149094
2.4,2.1836645,2.1143385
2.42,2.1829836,2.1137647
2.44,2.1822991,2.1131881
2.46,2.1816111,2.1126085
2.48,2.1809194,2.112026
2.5,2.180224,2.1114404
2.52,2.1795249,2.1108516
2.54,2.1788219,2.1102597
2.56,2.1781151,2.1096645
2.58,2.1774042,2.1090661
2.6,2.1766894,2.1084643
2.62,2.1759705,2.1078591
2.64,2.1752474,2.1072504
2.66,2.1745202,2.1066383
2.68,2.1737887,2.1060227
2.7,2.1730529,2.1054035
2.72,2.1723128,2.1047806
2.74,2.1715683,2.1041541
2.76,2.1708194,2.1035239
2.78,2.1700659,2.10289
2.8,2.169308,2.1022523
2.82,2.1685455,2.1016107
2.84,2.1677783,2.1009653
2.86,2.1670065,2.100316
2.88,2.16623,2.0996627
2.9,2.1654487,2.0990055
2.92,2.1646627,2.0983443
2.94,2.1638718,2.097679
2.96,2.1630761,2.0970097
2.98,2.1622755,2.0963363
3,2.1614699,2.0956587
3.02,2.1606594,2.094977
3.04,2.1598438,2.094291
3.06,2.1590232,2.0936009
3.08,2.1581976,2.0929064
3.1,2.1573668,2.0922077
3.12,2.1565309,2.0915047
3.14,2.1556897,2.0907973
3.16,2.1548434,2.0900856
3.18,2.1539919,2.0893694
3.2,2.153135,2.0886488
3.22,2.1522729,2.0879237
3.24,2.1514054,2.0871942
3.26,2.1505325,2.0864601
3.28,2.1496542,2.0857215
3.3,2.1487705,2.0849784
3.32,2.1478813,2.0842306
3.34,2.1469867,2.0834783
3.36,2.1460865,2.0827212
3.38,2.1451807,2.0819595
3.4,2.1442694,2.0811932
3.42,2.1433525,2.0804221
3.44,2.1424299,2.0796462
3.46,2.1415017,2.0788656
3.48,2.1405678,2.0780802
3.5,2.1396281,2.0772899
3.52,2.1386827,2.0764949
3.54,2.1377315,2.0756949
3.56,2.1367745,2.0748901
3.58,2.1358117,2.0740803
3.6,2.134843,2.0732657
3.62,2.1338684,2.072446
3.64,2.1328879,2.0716214
3.66,2.1319014,2.0707917
3.68,2.130909,2.069957
3.7,2.1299106,2.0691173
3.72,2.1289061,2.0682725
3.74,2.1278956,2.0674225
3.76,2.126879,2.0665675
3.78,2.1258563,2.0657073
3.8,2.1248275,2.0648419
3.82,2.1237925,2.0639713
3.84,2.1227513,2.0630955
3.86,2.1217039,2.0622144
3.88,2.1206502,2.0613281
3.9,2.1195903,2.0604365
3.92,2.118524,2.0595396
3.94,2.1174515,2.0586373
3.96,2.1163726,2.0577297
3.98,2.1152873,2.0568167
4,2.1141956,2.0558982
4.02,2.1130975,2.0549744
4.04,2.1119929,2.0540451
4.06,2.1108818,2.0531102
4.08,2.1097642,2.0521699
4.1,2.10864,2.0512241
4.12,2.1075093,2.0502727
4.14,2.1063719,2.0493157
4.16,2.105228,2.0483532
4.18,2.1040774,2.047385
4.2,2.1029201,2.0464111
4.22,2.101756,2.0454316
4.24,2.1005853,2.0444464
4.26,2.0994077,2.0434555
4.28,2.0982234,2.0424588
4.3,2.0970323,2.0414563
4.32,2.0958342,2.0404481
4.34,2.0946293,2.039434
4.36,2.0934175,2.038414
4.38,2.0921987,2.0373882
4.4,2.090973,2.0363565
4.42,2.0897403,2.0353189
4.44,2.0885005,2.0342753
4.46,2.0872536,2.0332258
4.48,2.0859997,2.0321702
4.5,2.0847386,2.0311087
4.52,2.0834704,2.030041
4.54,2.082195,2.0289673
4.56,2.0809124,2.0278875
4.58,2.0796226,2.0268016
4.6,2.0783254,2.0257095
4.62,2.077021,2.0246112
4.64,2.0757092,2.0235067
4.66,2.07439,2.0223959
4.68,2.0730635,2.0212789
4.7,2.0717295,2.0201556
4.72,2.070388,2.019026
4.74,2.0690391,2.01789
4.76,2.0676826,2.0167476
4.78,2.0663185,2.0155989
4.8,2.0649469,2.0144437
4.82,2.0635676,2.013282
4.84,2.0621806,2.0121138
4.86,2.060786,2.0109391
4.88,2.0593836,2.0097579
4.9,2.0579734,2.0085701
4.92,2.0565554,2.0073757
4.94,2.0551296,2.0061746
4.96,2.053696,2.0049669
4.98,2.0522544,2.0037524
5,2.0508049,2.0025313

File: shaarp/dispersion_data/taas_zu_2021.csv
# TaAs (dispersive) -- principal refractive index and extinction coefficient
# source: R. Zu, M. Gu, L. Min, C. Hu, N. Ni, Z. Mao, J. M. Rondinelli, V. Gopalan. Comprehensive anisotropic linear optical properties of the Weyl semimetals TaAs and NbAs. Phys. Rev. B 103, 165137 (2021).
# doi: 10.1103/PhysRevB.103.165137   conditions: spectroscopic ellipsometry, room temperature, Lorentz model of Eq. 1
# validity: 0.2066-1.0332 um (the measured window, 1.2-6 eV)
# Lorentz-oscillator model of Eq. 1 with the INFRARED POLE TAKEN NEGATIVE -- the printed plus disagrees with the paper's own Fig. 1 and with the exported case-study registry; see benchmarks/generate_dispersion_tables.py
# generated by benchmarks/generate_dispersion_tables.py
wavelength_um,no,ne,ko,ke
0.2066,1.8374403,1.8466317,2.2566689,2.2743258
0.2076,1.8456985,1.8583415,2.2609022,2.2736462
0.2086,1.8546061,1.8697625,2.2651447,2.2728675
0.2096,1.8641246,1.8808941,2.2692636,2.2720061
0.2106,1.8741893,1.8917367,2.2731392,2.2710775
0.2116,1.8847071,1.9022914,2.2766734,2.2700967
0.2126,1.8955441,1.9125604,2.2798147,2.2690781
0.2136,1.9063683,1.9225466,2.2827542,2.2680356
0.2146,1.9195414,1.9322532,2.2824878,2.2669825
0.2156,1.9298632,1.9416845,2.2850523,2.2659315
0.2166,1.9408928,1.9508451,2.2860778,2.2648951
0.2176,1.951757,1.95974,2.286516,2.263885
0.2186,1.962303,1.968375,2.2865035,2.2629127
0.2196,1.9724409,1.9767559,2.286145,2.261989
0.2206,1.9821141,1.9848892,2.2855457,2.2611243
0.2216,1.991294,1.9927816,2.284813,2.2603288
0.2226,1.9999775,2.0004402,2.2840511,2.2596118
0.2236,2.0081843,2.0078723,2.2833573,2.2589825
0.2246,2.015953,2.0150855,2.282817,2.2584495
0.2256,2.0233371,2.0220877,2.2825015,2.258021
0.2266,2.0304002,2.0288868,2.2824659,2.2577049
0.2276,2.037212,2.035491,2.2827485,2.2575084
0.2286,2.043844,2.0419088,2.283372,2.2574386
0.2296,2.0503666,2.0481485,2.2843438,2.2575022
0.2306,2.0568463,2.0542188,2.2856588,2.2577053
0.2316,2.0633436,2.0601284,2.2873004,2.2580539
0.2326,2.0699119,2.0658862,2.2892437,2.2585536
0.2336,2.0765968,2.071501,2.2914565,2.2592094
0.2346,2.0834356,2.0769818,2.2939024,2.2600265
0.2356,2.0904578,2.0823377,2.2965415,2.2610094
0.2366,2.0976847,2.0875779,2.2993325,2.2621624
0.2376,2.1051308,2.0927115,2.3022338,2.2634897
0.2386,2.1128037,2.0977478,2.3052045,2.2649951
0.2396,2.1207052,2.1026962,2.3082053,2.2666822
0.2406,2.1288318,2.1075662,2.3111988,2.2685543
0.2416,2.1371756,2.1123672,2.3141505,2.2706147
0.2426,2.1457248,2.1171089,2.3170285,2.2728663
0.2436,2.1544643,2.1218011,2.3198043,2.2753118
0.2446,2.1633765,2.1264537,2.3224525,2.2779539
0.2456,2.1724416,2.1310768,2.324951,2.2807949
0.2466,2.1816382,2.1356805,2.3272811,2.283837
0.2476,2.1909438,2.1402754,2.3294272,2.2870823
0.2486,2.200335,2.1448721,2.3313771,2.2905326
0.2496,2.2097881,2.1494815,2.3331214,2.2941896
0.2506,2.2192791,2.1541148,2.3346538,2.2980547
0.2516,2.2287843,2.1587836,2.3359707,2.3021292
0.2526,2.2382804,2.1634996,2.3370714,2.306414
0.2536,2.2477445,2.1682753,2.3379573,2.3109099
0.2546,2.2571549,2.1731232,2.3386325,2.3156173
0.2556,2.2664905,2.1780566,2.339103,2.3205364
0.2566,2.2757315,2.1830891,2.3393771,2.3256668
0.2576,2.2848594,2.1882349,2.3394647,2.3310078
0.2586,2.293857,2.1935089,2.3393775,2.3365583
0.2596,2.3027085,2.1989265,2.3391287,2.3423165
0.2606,2.3113998,2.2045038,2.338733,2.3482798
0.2616,2.3199183,2.2102576,2.3382062,2.3544452
0.2626,2.3282531,2.2162054,2.3375654,2.3608084
0.2636,2.3363949,2.2223656,2.3368283,2.3673645
0.2646,2.3443366,2.228757,2.3360139,2.3741072
0.2656,2.3520723,2.2353995,2.3351415,2.3810289
0.2666,2.3595985,2.2423135,2.3342313,2.3881206
0.2676,2.3669133,2.2495202,2.3333038,2.3953716
0.2686,2.3740169,2.2570414,2.33238,2.4027693
0.2696,2.3809115,2.2648992,2.331481,2.410299
0.2706,2.3876012,2.2731165,2.3306283,2.4179435
0.2716,2.3940924,2.2817159,2.3298434,2.4256833
0.2726,2.4003938,2.2907204,2.3291475,2.4334957
0.2736,2.4065164,2.3001524,2.328562,2.4413551
0.2746,2.4124736,2.3100337,2.3281076,2.4492326
0.2756,2.4182815,2.3203853,2.3278048,2.4570954
0.2766,2.4239592,2.3312262,2.3276733,2.4649073
0.2776,2.4295286,2.3425736,2.3277316,2.472628
0.2786,2.4350151,2.3544419,2.3279972,2.4802132
0.2796,2.4404475,2.3668421,2.3284855,2.4876148
0.2806,2.4458584,2.3797809,2.3292099,2.4947805
0.2816,2.4512845,2.3932599,2.3301804,2.5016548
0.2826,2.4567667,2.407275,2.3314033,2.5081787
0.2836,2.4623499,2.421815,2.3328798,2.514291
0.2846,2.4680833,2.4368616,2.3346047,2.5199282
0.2856,2.4740198,2.4523876,2.3365648,2.5250266
0.2866,2.480215,2.4683574,2.3387373,2.5295225
0.2876,2.486726,2.4847258,2.3410875,2.5333541
0.2886,2.4936089,2.5014378,2.3435668,2.5364633
0.2896,2.500916,2.5184294,2.3461113,2.5387967
0.2906,2.5086915,2.5356274,2.34864,2.5403082
0.2916,2.5169656,2.5529503,2.3510551,2.5409601
0.2926,2.5257489,2.5703099,2.353243,2.540725
0.2936,2.5350254,2.5876125,2.3550786,2.5395874
0.2946,2.544746,2.6047612,2.3564318,2.5375446
0.2956,2.5548245,2.6216577,2.3571775,2.5346074
0.2966,2.565136,2.6382051,2.3572077,2.5308007
0.2976,2.5755211,2.6543102,2.3564457,2.5261631
0.2986,2.5857945,2.6698858,2.3548586,2.5207461
0.2996,2.5957608,2.6848528,2.3524665,2.5146129
0.3006,2.6052316,2.6991425,2.3493461,2.5078368
0.3016,2.6140454,2.7126979,2.3456262,2.5004992
0.3026,2.6220831,2.7254743,2.3414764,2.4926872
0.3036,2.6292786,2.7374406,2.3370904,2.4844914
0.3046,2.635622,2.7485785,2.3326673,2.4760035
0.3056,2.6411553,2.7588829,2.3283947,2.4673141
0.3066,2.6459636,2.7683601,2.3244344,2.4585107
0.3076,2.650163,2.7770277,2.3209147,2.4496761
0.3086,2.653888,2.7849122,2.3179262,2.4408868
0.3096,2.6572801,2.7920484,2.3155231,2.4322123
0.3106,2.6604796,2.7984769,2.3137263,2.4237142
0.3116,2.6636181,2.8042435,2.3125282,2.4154459
0.3126,2.6668156,2.8093968,2.3118982,2.4074526
0.3136,2.6701775,2.8139877,2.3117875,2.3997717
0.3146,2.6737941,2.8180677,2.3121332,2.3924327
0.3156,2.6777403,2.8216878,2.3128621,2.3854582
0.3166,2.6820759,2.8248981,2.3138933,2.3788642
0.3176,2.6868457,2.827747,2.3151403,2.3726608
0.3186,2.6920803,2.8302802,2.3165129,2.3668533
0.3196,2.6977955,2.832541,2.3179189,2.3614422
0.3206,2.703993,2.8345699,2.3192652,2.3564245
0.3216,2.7106599,2.8364041,2.3204601,2.3517939
0.3226,2.717769,2.8380778,2.3214147,2.3475417
0.3236,2.7252787,2.8396221,2.3220453,2.343657
0.3246,2.7331337,2.8410654,2.3222755,2.3401275
0.3256,2.7412661,2.8424328,2.3220386,2.3369395
0.3266,2.7495967,2.8437469,2.3212804,2.3340786
0.3276,2.7580374,2.8450279,2.3199608,2.33153
0.3286,2.7664939,2.8462934,2.318056,2.3292784
0.3296,2.7748688,2.8475588,2.3155596,2.3273085
0.3306,2.7830654,2.8488379,2.3124831,2.3256052
0.3316,2.7909911,2.8501421,2.3088551,2.3241535
0.3326,2.7985611,2.8514816,2.3047204,2.3229388
0.3336,2.8057016,2.8528649,2.3001375,2.3219469
0.3346,2.8123517,2.8542993,2.295176,2.3211642
0.3356,2.8184653,2.8557907,2.2899132,2.3205775
0.3366,2.824012,2.8573441,2.2844308,2.3201741
0.3376,2.8289766,2.8589635,2.2788113,2.3199422
0.3386,2.8333584,2.8606522,2.2731353,2.3198702
0.3396,2.8371696,2.8624126,2.2674784,2.3199473
0.3406,2.8404337,2.8642464,2.2619098,2.3201632
0.3416,2.8431828,2.866155,2.2564904,2.3205083
0.3426,2.8454558,2.8681391,2.2512722,2.3209734
0.3436,2.8472959,2.870199,2.2462979,2.3215499
0.3446,2.8487492,2.8723347,2.2416013,2.3222296
0.3456,2.8498625,2.8745458,2.2372074,2.3230051
0.3466,2.8506822,2.8768317,2.2331337,2.3238691
0.3476,2.8512531,2.8791914,2.2293904,2.3248151
0.3486,2.8516177,2.8816241,2.2259818,2.3258366
0.3496,2.8518153,2.8841283,2.2229074,2.326928
0.3506,2.8518823,2.8867028,2.2201622,2.3280836
0.3516,2.8518515,2.8893461,2.217738,2.3292985
0.3526,2.8517522,2.8920566,2.2156243,2.3305679
0.3536,2.8516104,2.8948326,2.2138084,2.3318873
0.3546,2.8514489,2.8976725,2.2122766,2.3332526
0.3556,2.8512874,2.9005746,2.211014,2.3346601
0.3566,2.851143,2.903537,2.2100056,2.336106
0.3576,2.8510301,2.9065579,2.2092361,2.3375872
0.3586,2.8509609,2.9096357,2.2086903,2.3391005
0.3596,2.8509455,2.9127684,2.2083532,2.3406431
0.3606,2.8509922,2.9159544,2.2082106,2.3422124
0.3616,2.8511079,2.9191917,2.2082484,2.3438059
0.3626,2.8512979,2.9224788,2.2084534,2.3454215
0.3636,2.8515663,2.9258137,2.2088129,2.3470571
0.3646,2.8519163,2.9291949,2.209315,2.3487108
0.3656,2.8523502,2.9326207,2.2099484,2.3503809
0.3666,2.8528692,2.9360893,2.2107025,2.3520658
0.3676,2.8534744,2.9395993,2.2115674,2.3537641
0.3686,2.8541658,2.9431491,2.2125337,2.3554746
0.3696,2.8549434,2.9467371,2.2135928,2.357196
0.3706,2.8558065,2.9503619,2.2147366,2.3589274
0.3716,2.8567542,2.954022,2.2159574,2.3606679
0.3726,2.8577852,2.957716,2.2172484,2.3624166
0.3736,2.8588983,2.9614427,2.218603,2.3641729
0.3746,2.8600918,2.9652007,2.2200151,2.3659363
0.3756,2.8613639,2.9689889,2.221479,2.3677061
0.3766,2.8627129,2.972806,2.2229897,2.3694822
0.3776,2.8641369,2.9766509,2.2245421,2.3712641
0.3786,2.8656338,2.9805226,2.2261318,2.3730517
0.3796,2.8672017,2.98442,2.2277547,2.3748448
0.3806,2.8688385,2.9883423,2.2294068,2.3766436
0.3816,2.8705422,2.9922886,2.2310846,2.378448
0.3826,2.8723107,2.9962581,2.2327846,2.3802581
0.3836,2.874142,3.00025,2.2345039,2.3820743
0.3846,2.876034,3.0042637,2.2362396,2.3838968
0.3856,2.8779847,3.0082987,2.237989,2.385726
0.3866,2.8799922,3.0123544,2.2397495,2.3875624
0.3876,2.8820545,3.0164304,2.241519,2.3894065
0.3886,2.8841696,3.0205264,2.2432953,2.3912588
0.3896,2.8863358,3.0246423,2.2450764,2.3931202
0.3906,2.8885511,3.028778,2.2468605,2.3949912
0.3916,2.8908137,3.0329333,2.2486458,2.3968728
0.3926,2.8931219,3.0371086,2.2504309,2.3987658
0.3936,2.895474,3.041304,2.2522142,2.4006712
0.3946,2.8978683,3.04552,2.2539944,2.4025899
0.3956,2.9003031,3.0497572,2.2557701,2.404523
0.3966,2.9027768,3.0540162,2.2575404,2.4064716
0.3976,2.905288,3.058298,2.259304,2.4084369
0.3986,2.907835,3.0626037,2.26106,2.4104199
0.3996,2.9104164,3.0669346,2.2628074,2.412422
0.4006,2.9130307,3.0712922,2.2645454,2.4144444
0.4016,2.9156767,3.0756784,2.2662732,2.4164883
0.4026,2.9183528,3.0800952,2.2679901,2.4185549
0.4036,2.9210577,3.0845449,2.2696953,2.4206454
0.4046,2.9237903,3.0890302,2.2713883,2.4227609
0.4056,2.9265492,3.093554,2.2730684,2.4249026
0.4066,2.9293332,3.0981198,2.2747353,2.4270713
0.4076,2.9321411,3.1027311,2.2763883,2.4292678
0.4086,2.9349718,3.1073922,2.278027,2.4314928
0.4096,2.9378242,3.1121076,2.2796511,2.4337467
0.4106,2.9406971,3.1168822,2.2812601,2.4360294
0.4116,2.9435895,3.1217216,2.2828537,2.4383407
0.4126,2.9465004,3.1266316,2.2844317,2.4406798
0.4136,2.9494288,3.1316187,2.2859937,2.4430453
0.4146,2.9523736,3.1366898,2.2875395,2.4454355
0.4156,2.955334,3.1418522,2.2890689,2.4478474
0.4166,2.958309,3.1471136,2.2905818,2.4502775
0.4176,2.9612977,3.1524822,2.2920778,2.4527212
0.4186,2.9642993,3.1579665,2.2935569,2.4551727
0.4196,2.9673129,3.1635749,2.295019,2.4576247
0.4206,2.9703376,3.1693162,2.296464,2.4600688
0.4216,2.9733726,3.1751987,2.2978917,2.4624945
0.4226,2.9764173,3.1812304,2.2993021,2.4648899
0.4236,2.9794708,3.1874188,2.3006951,2.4672411
0.4246,2.9825323,3.19377,2.3020707,2.469532
0.4256,2.9856012,3.2002889,2.3034289,2.4717449
0.4266,2.9886767,3.2069786,2.3047697,2.4738597
0.4276,2.9917582,3.2138395,2.3060931,2.4758548
0.4286,2.9948449,3.2208694,2.3073991,2.4777069
0.4296,2.9979363,3.2280626,2.3086877,2.4793915
0.4306,3.0010318,3.2354096,2.3099589,2.4808835
0.4316,3.0041306,3.2428968,2.3112129,2.4821575
0.4326,3.0072322,3.2505058,2.3124497,2.4831893
0.4336,3.0103361,3.2582139,2.3136693,2.4839559
0.4346,3.0134415,3.2659938,2.3148718,2.4844373
0.4356,3.0165481,3.2738139,2.3160574,2.484617
0.4366,3.0196553,3.2816392,2.317226,2.4844833
0.4376,3.0227625,3.2894321,2.3183779,2.4840298
0.4386,3.0258692,3.2971532,2.3195132,2.4832563
0.4396,3.0289749,3.304763,2.3206319,2.4821692
0.4406,3.0320792,3.3122228,2.3217341,2.4807813
0.4416,3.0351816,3.3194965,2.3228201,2.4791119
0.4426,3.0382816,3.3265515,2.3238899,2.4771859
0.4436,3.0413788,3.33336,2.3249437,2.475033
0.4446,3.0444727,3.3398998,2.3259817,2.4726864
0.4456,3.047563,3.3461545,2.3270039,2.4701821
0.4466,3.0506492,3.3521142,2.3280106,2.4675569
0.4476,3.0537309,3.3577747,2.3290019,2.4648476
0.4486,3.0568077,3.3631378,2.329978,2.4620898
0.4496,3.0598793,3.3682101,2.3309391,2.4593166
0.4506,3.0629453,3.3730027,2.3318853,2.4565585
0.4516,3.0660053,3.3775297,2.3328168,2.4538426
0.4526,3.069059,3.3818083,2.3337337,2.451192
0.4536,3.0721061,3.385857,2.3346364,2.4486262
0.4546,3.0751461,3.3896956,2.3355249,2.446161
0.4556,3.0781789,3.3933441,2.3363995,2.4438087
0.4566,3.0812041,3.3968224,2.3372603,2.4415784
0.4576,3.0842214,3.4001496,2.3381076,2.4394761
0.4586,3.0872305,3.4033441,2.3389415,2.4375056
0.4596,3.0902311,3.406423,2.3397622,2.4356685
0.4606,3.0932229,3.4094022,2.34057,2.4339644
0.4616,3.0962058,3.4122962,2.3413651,2.4323919
0.4626,3.0991793,3.4151181,2.3421476,2.430948
0.4636,3.1021434,3.4178795,2.3429178,2.4296293
0.4646,3.1050976,3.420591,2.3436758,2.4284314
0.4656,3.1080419,3.4232616,2.344422,2.4273498
0.4666,3.1109759,3.4258996,2.3451564,2.4263794
0.4676,3.1138995,3.4285117,2.3458794,2.4255153
0.4686,3.1168124,3.4311041,2.3465911,2.4247524
0.4696,3.1197145,3.4336819,2.3472917,2.4240856
0.4706,3.1226054,3.4362496,2.3479816,2.4235103
0.4716,3.1254851,3.4388109,2.3486608,2.4230215
0.4726,3.1283534,3.4413689,2.3493296,2.422615
0.4736,3.13121,3.4439263,2.3499882,2.4222864
0.4746,3.1340548,3.4464852,2.3506369,2.4220319
0.4756,3.1368876,3.4490475,2.3512758,2.4218476
0.4766,3.1397083,3.4516145,2.3519053,2.4217301
0.4776,3.1425167,3.4541875,2.3525254,2.4216763
0.4786,3.1453126,3.4567673,2.3531365,2.4216832
0.4796,3.148096,3.4593548,2.3537387,2.4217482
0.4806,3.1508666,3.4619504,2.3543324,2.4218688
0.4816,3.1536244,3.4645546,2.3549176,2.4220428
0.4826,3.1563692,3.4671676,2.3554947,2.4222682
0.4836,3.1591009,3.4697898,2.3560638,2.4225432
0.4846,3.1618193,3.4724213,2.3566252,2.4228663
0.4856,3.1645244,3.475062,2.3571791,2.4232361
0.4866,3.1672161,3.4777122,2.3577258,2.4236514
0.4876,3.1698942,3.4803718,2.3582654,2.4241111
0.4886,3.1725587,3.4830409,2.3587982,2.4246144
0.4896,3.1752095,3.4857195,2.3593243,2.4251606
0.4906,3.1778464,3.4884077,2.3598442,2.4257489
0.4916,3.1804694,3.4911054,2.3603578,2.4263791
0.4926,3.1830785,3.4938127,2.3608656,2.4270508
0.4936,3.1856735,3.4965299,2.3613676,2.4277637
0.4946,3.1882544,3.499257,2.3618642,2.4285179
0.4956,3.1908211,3.5019942,2.3623555,2.4293132
0.4966,3.1933735,3.5047418,2.3628418,2.4301499
0.4976,3.1959117,3.5075001,2.3633232,2.4310282
0.4986,3.1984355,3.5102694,2.3638001,2.4319483
0.4996,3.2009449,3.5130503,2.3642727,2.4329107
0.5006,3.2034399,3.5158432,2.3647411,2.433916
0.5016,3.2059204,3.5186487,2.3652055,2.4349646
0.5026,3.2083865,3.5214676,2.3656663,2.4360572
0.5036,3.2108379,3.5243007,2.3661236,2.4371946
0.5046,3.2132749,3.5271487,2.3665776,2.4383775
0.5056,3.2156972,3.5300128,2.3670285,2.4396069
0.5066,3.218105,3.532894,2.3674767,2.4408836
0.5076,3.2204981,3.5357936,2.3679222,2.4422087
0.5086,3.2228766,3.538713,2.3683654,2.4435832
0.5096,3.2252405,3.5416537,2.3688064,2.4450083
0.5106,3.2275897,3.5446174,2.3692454,2.4464849
0.5116,3.2299244,3.5476059,2.3696826,2.4480145
0.5126,3.2322444,3.5506214,2.3701184,2.449598
0.5136,3.2345498,3.553666,2.3705528,2.4512369
0.5146,3.2368406,3.5567422,2.3709861,2.4529323
0.5156,3.2391168,3.5598525,2.3714185,2.4546855
0.5166,3.2413785,3.5630001,2.3718503,2.4564978
0.5176,3.2436256,3.5661878,2.3722815,2.4583704
0.5186,3.2458582,3.5694193,2.3727125,2.4603044
0.5196,3.2480763,3.5726982,2.3731435,2.4623011
0.5206,3.25028,3.5760285,2.3735746,2.4643614
0.5216,3.2524693,3.5794145,2.3740061,2.4664863
0.5226,3.2546443,3.582861,2.3744381,2.4686766
0.5236,3.2568049,3.5863729,2.3748709,2.4709331
0.5246,3.2589513,3.5899557,2.3753047,2.4732561
0.5256,3.2610834,3.5936152,2.3757397,2.4756458
0.5266,3.2632014,3.5973577,2.376176,2.4781021
0.5276,3.2653053,3.6011897,2.3766139,2.4806247
0.5286,3.2673952,3.6051185,2.3770536,2.4832127
0.5296,3.2694711,3.6091514,2.3774953,2.4858647
0.5306,3.2715331,3.6132965,2.3779392,2.4885789
0.5316,3.2735813,3.6175622,2.3783855,2.4913528
0.5326,3.2756157,3.6219572,2.3788343,2.4941833
0.5336,3.2776365,3.6264908,2.3792859,2.4970661
0.5346,3.2796437,3.6311725,2.3797404,2.4999965
0.5356,3.2816374,3.6360121,2.3801981,2.5029683
0.5366,3.2836178,3.6410196,2.3806591,2.5059745
0.5376,3.2855848,3.6462053,2.3811237,2.5090066
0.5386,3.2875386,3.6515791,2.381592,2.5120549
0.5396,3.2894793,3.6571512,2.3820642,2.515108
0.5406,3.2914071,3.6629312,2.3825405,2.5181531
0.5416,3.2933219,3.6689281,2.3830211,2.5211755
0.5426,3.295224,3.6751502,2.3835061,2.5241589
0.5436,3.2971135,3.6816049,2.3839958,2.5270852
0.5446,3.2989904,3.6882979,2.3844902,2.5299343
0.5456,3.3008549,3.6952335,2.3849897,2.5326845
0.5466,3.3027071,3.7024138,2.3854944,2.5353123
0.5476,3.3045472,3.7098383,2.3860044,2.537793
0.5486,3.3063753,3.717504,2.3865199,2.5401002
0.5496,3.3081915,3.7254046,2.3870411,2.5422069
0.5506,3.309996,3.7335302,2.3875681,2.5440854
0.5516,3.3117889,3.7418673,2.3881012,2.5457081
0.5526,3.3135703,3.7503983,2.3886405,2.5470479
0.5536,3.3153406,3.7591017,2.3891861,2.548079
0.5546,3.3170997,3.7679518,2.3897382,2.5487773
0.5556,3.3188478,3.7769192,2.390297,2.5491215
0.5566,3.3205852,3.7859706,2.3908627,2.5490936
0.5576,3.3223119,3.79507,2.3914353,2.5486799
0.5586,3.3240282,3.8041787,2.392015,2.5478711
0.5596,3.3257343,3.8132562,2.392602,2.5466631
0.5606,3.3274303,3.8222613,2.3931964,2.5450576
0.5616,3.3291164,3.8311528,2.3937984,2.5430616
0.5626,3.3307928,3.8398908,2.3944081,2.540688
0.5636,3.3324597,3.848437,2.3950256,2.5379552
0.5646,3.3341173,3.8567565,2.3956511,2.5348865
0.5656,3.3357658,3.8648179,2.3962846,2.5315097
0.5666,3.3374054,3.8725942,2.3969265,2.5278563
0.5676,3.3390363,3.8800633,2.3975766,2.5239605
0.5686,3.3406588,3.8872085,2.3982352,2.5198587
0.5696,3.342273,3.8940179,2.3989025,2.515588
0.5706,3.3438792,3.9004853,2.3995784,2.5111859
0.5716,3.3454776,3.9066093,2.4002631,2.5066892
0.5726,3.3470685,3.912393,2.4009567,2.5021331
0.5736,3.348652,3.9178437,2.4016593,2.4975509
0.5746,3.3502285,3.9229723,2.402371,2.4929734
0.5756,3.3517981,3.9277926,2.4030919,2.4884286
0.5766,3.3533612,3.9323209,2.403822,2.4839413
0.5776,3.3549179,3.9365753,2.4045615,2.4795332
0.5786,3.3564686,3.9405751,2.4053104,2.4752229
0.5796,3.3580134,3.9443403,2.4060688,2.4710257
0.5806,3.3595527,3.9478914,2.4068368,2.4669541
0.5816,3.3610868,3.9512486,2.4076144,2.4630178
0.5826,3.3626158,3.954432,2.4084016,2.459224
0.5836,3.3641401,3.9574607,2.4091985,2.4555776
0.5846,3.36566,3.9603535,2.4100052,2.4520814
0.5856,3.3671758,3.9631277,2.4108216,2.4487364
0.5866,3.3686877,3.9657998,2.4116478,2.4455423
0.5876,3.370196,3.9683852,2.4124838,2.4424973
0.5886,3.371701,3.970898,2.4133297,2.4395986
0.5896,3.3732031,3.9733513,2.4141853,2.4368425
0.5906,3.3747025,3.975757,2.4150508,2.4342246
0.5916,3.3761996,3.9781258,2.415926,2.4317399
0.5926,3.3776946,3.9804676,2.4168111,2.4293831
0.5936,3.3791879,3.982791,2.4177058,2.4271486
0.5946,3.3806797,3.985104,2.4186102,2.4250304
0.5956,3.3821705,3.9874134,2.4195243,2.4230227
0.5966,3.3836604,3.9897254,2.420448,2.4211195
0.5976,3.3851499,3.9920455,2.4213811,2.4193147
0.5986,3.3866392,3.9943784,2.4223237,2.4176026
0.5996,3.3881288,3.9967282,2.4232756,2.4159772
0.6,3.3887247,3.9976737,2.4236589,2.4153501
0.602,3.3917063,4.0024572,2.4255975,2.4123969
0.604,3.394693,4.0073487,2.4275718,2.4097169
0.606,3.3976875,4.012363,2.4295807,2.4072702
0.608,3.4006924,4.0175103,2.4316226,2.4050203
0.61,3.4037101,4.0227962,2.4336961,2.4029336
0.612,3.4067433,4.0282233,2.4357993,2.4009799
0.614,3.4097943,4.0337917,2.4379302,2.3991313
0.616,3.4128657,4.0394995,2.4400865,2.3973631
0.618,3.4159595,4.0453432,2.4422659,2.3956527
0.62,3.4190781,4.051318,2.4444655,2.3939797
0.622,3.4222233,4.0574183,2.4466825,2.3923258
0.624,3.4253971,4.0636377,2.4489137,2.3906745
0.626,3.4286011,4.0699693,2.4511557,2.3890111
0.628,3.4318367,4.0764058,2.453405,2.387322
0.63,3.4351051,4.0829395,2.4556577,2.3855953
0.632,3.4384071,4.0895626,2.4579099,2.3838202
0.634,3.4417434,4.0962669,2.4601574,2.3819871
0.636,3.4451142,4.1030444,2.4623959,2.3800873
0.638,3.4485194,4.1098868,2.464621,2.3781132
0.64,3.4519585,4.1167858,2.4668282,2.376058
0.642,3.4554307,4.1237331,2.4690128,2.3739156
0.644,3.4589346,4.1307206,2.4711703,2.371681
0.646,3.4624684,4.1377399,2.4732961,2.3693495
0.648,3.46603,4.144783,2.4753856,2.3669174
0.65,3.4696168,4.1518418,2.4774344,2.3643814
0.652,3.4732255,4.1589083,2.4794383,2.3617389
0.654,3.4768526,4.1659746,2.4813932,2.358988
0.656,3.4804942,4.173033,2.4832952,2.3561271
0.658,3.4841457,4.1800759,2.485141,2.3531552
0.66,3.4878024,4.1870958,2.4869273,2.3500718
0.662,3.4914591,4.1940856,2.4886514,2.346877
0.664,3.4951102,4.201038,2.4903112,2.343571
0.666,3.4987499,4.2079463,2.4919048,2.3401547
0.668,3.5023723,4.2148036,2.4934311,2.3366293
0.67,3.505971,4.2216037,2.4948893,2.3329965
0.672,3.5095399,4.2283401,2.4962794,2.329258
0.674,3.5130724,4.235007,2.497602,2.3254164
0.676,3.5165624,4.2415986,2.4988581,2.321474
0.678,3.5200035,4.2481094,2.5000496,2.3174337
0.68,3.5233896,4.2545343,2.5011788,2.3132988
0.682,3.5267148,4.2608682,2.5022485,2.3090726
0.684,3.5299736,4.2671065,2.5032624,2.3047587
0.686,3.5331606,4.2732448,2.5042243,2.3003609
0.688,3.536271,4.2792791,2.5051388,2.2958832
0.69,3.5393003,4.2852056,2.5060107,2.2913298
0.692,3.5422445,4.2910207,2.5068452,2.286705
0.694,3.5451002,4.2967212,2.507648,2.2820132
0.696,3.5478645,4.3023043,2.5084249,2.2772589
0.698,3.5505348,4.3077672,2.5091819,2.2724469
0.7,3.5531095,4.3131077,2.5099251,2.2675818
0.702,3.5555871,4.3183237,2.5106608,2.2626683
0.704,3.557967,4.3234133,2.5113952,2.2577113
0.706,3.5602489,4.3283751,2.5121346,2.2527155
0.708,3.5624331,4.3332078,2.512885,2.2476857
0.71,3.5645204,4.3379105,2.5136524,2.2426268
0.712,3.566512,4.3424823,2.5144426,2.2375436
0.714,3.5684097,4.3469228,2.5152612,2.2324407
0.716,3.5702153,4.3512318,2.5161136,2.227323
0.718,3.5719314,4.3554091,2.5170048,2.2221949
0.72,3.5735606,4.3594551,2.5179396,2.2170612
0.722,3.575106,4.36337,2.5189223,2.2119262
0.724,3.5765707,4.3671544,2.5199573,2.2067944
0.726,3.5779581,4.3708092,2.5210482,2.2016702
0.728,3.579272,4.3743352,2.5221987,2.1965576
0.73,3.5805159,4.3777336,2.5234117,2.1914609
0.732,3.5816937,4.3810057,2.5246902,2.1863841
0.734,3.5828093,4.3841529,2.5260366,2.181331
0.736,3.5838666,4.3871767,2.5274532,2.1763054
0.738,3.5848696,4.3900788,2.5289419,2.1713109
0.74,3.5858222,4.3928611,2.5305043,2.1663511
0.742,3.5867282,4.3955254,2.5321417,2.1614294
0.744,3.5875917,4.3980737,2.5338553,2.156549
0.746,3.5884163,4.4005083,2.5356459,2.1517131
0.748,3.5892059,4.4028312,2.5375141,2.1469247
0.75,3.5899641,4.4050447,2.5394604,2.1421868
0.752,3.5906944,4.4071512,2.541485,2.137502
0.754,3.5914003,4.409153,2.5435879,2.132873
0.756,3.5920851,4.4110526,2.5457692,2.1283024
0.758,3.5927523,4.4128525,2.5480284,2.1237926
0.76,3.5934048,4.4145553,2.5503653,2.1193458
0.762,3.5940457,4.4161635,2.5527793,2.1149642
0.764,3.5946779,4.4176797,2.5552698,2.1106499
0.766,3.5953043,4.4191066,2.5578361,2.1064048
0.768,3.5959275,4.4204468,2.5604774,2.1022307
0.77,3.5965501,4.4217029,2.5631929,2.0981294
0.772,3.5971746,4.4228777,2.5659815,2.0941024
0.774,3.5978034,4.4239738,2.5688423,2.0901514
0.776,3.5984386,4.424994,2.5717743,2.0862778
0.778,3.5990826,4.4259409,2.5747763,2.0824828
0.78,3.5997373,4.4268172,2.5778472,2.0787677
0.782,3.6004048,4.4276257,2.5809858,2.0751337
0.784,3.6010868,4.4283689,2.584191,2.0715819
0.786,3.6017853,4.4290496,2.5874615,2.0681132
0.788,3.6025019,4.4296705,2.5907961,2.0647285
0.79,3.6032382,4.4302342,2.5941936,2.0614287
0.792,3.6039959,4.4307434,2.5976527,2.0582145
0.794,3.6047764,4.4312007,2.6011721,2.0550867
0.796,3.6055811,4.4316087,2.6047506,2.0520458
0.798,3.6064114,4.43197,2.6083869,2.0490923
0.8,3.6072685,4.4322872,2.6120798,2.0462269
0.802,3.6081538,4.4325629,2.6158279,2.0434499
0.804,3.6090684,4.4327997,2.61963,2.0407616
0.806,3.6100133,4.4330001,2.6234849,2.0381624
0.808,3.6109897,4.4331666,2.6273913,2.0356526
0.81,3.6119987,4.4333017,2.6313479,2.0332323
0.812,3.6130411,4.433408,2.6353535,2.0309018
0.814,3.6141179,4.4334878,2.6394069,2.028661
0.816,3.61523,4.4335437,2.6435069,2.0265101
0.818,3.6163782,4.4335782,2.6476521,2.024449
0.82,3.6175635,4.4335935,2.6518415,2.0224778
0.822,3.6187864,4.4335922,2.6560738,2.0205962
0.824,3.6200479,4.4335767,2.6603479,2.0188043
0.826,3.6213485,4.4335493,2.6646624,2.0171018
0.828,3.622689,4.4335123,2.6690164,2.0154885
0.83,3.62407,4.4334683,2.6734085,2.0139641
0.832,3.6254922,4.4334194,2.6778377,2.0125284
0.834,3.6269561,4.4333681,2.6823029,2.0111809
0.836,3.6284623,4.4333167,2.6868028,2.0099214
0.838,3.6300114,4.4332674,2.6913363,2.0087493
0.84,3.6316039,4.4332226,2.6959023,2.0076643
0.842,3.6332402,4.4331845,2.7004998,2.0066658
0.844,3.6349208,4.4331554,2.7051276,2.0057532
0.846,3.6366463,4.4331376,2.7097846,2.004926
0.848,3.6384169,4.4331334,2.7144697,2.0041835
0.85,3.6402332,4.4331449,2.7191818,2.0035252
0.852,3.6420956,4.4331745,2.7239199,2.0029501
0.854,3.6440043,4.4332243,2.7286829,2.0024577
0.856,3.6459598,4.4332965,2.7334698,2.0020471
0.858,3.6479623,4.4333934,2.7382794,2.0017174
0.86,3.6500123,4.4335171,2.7431107,2.0014678
0.862,3.65211,4.4336699,2.7479628,2.0012973
0.864,3.6542557,4.4338539,2.7528345,2.001205
0.866,3.6564497,4.4340712,2.7577249,2.0011899
0.868,3.6586922,4.4343241,2.7626328,2.0012508
0.87,3.6609834,4.4346146,2.7675574,2.0013867
0.872,3.6633236,4.4349448,2.7724975,2.0015964
0.874,3.665713,4.435317,2.7774522,2.0018786
0.876,3.6681518,4.4357331,2.7824204,2.0022322
0.878,3.6706401,4.4361954,2.7874013,2.0026557
0.88,3.6731782,4.4367057,2.7923937,2.0031479
0.882,3.6757661,4.4372662,2.7973967,2.0037072
0.884,3.6784041,4.437879,2.8024093,2.0043323
0.886,3.6810921,4.4385459,2.8074305,2.0050216
0.888,3.6838304,4.4392691,2.8124594,2.0057734
0.89,3.686619,4.4400505,2.8174949,2.0065862
0.892,3.689458,4.4408919,2.8225362,2.0074583
0.894,3.6923475,4.4417954,2.8275823,2.0083879
0.896,3.6952875,4.4427629,2.8326322,2.0093731
0.898,3.698278,4.443796,2.8376849,2.0104122
0.9,3.7013192,4.4448968,2.8427395,2.0115031
0.902,3.7044109,4.446067,2.8477951,2.0126438
0.904,3.7075533,4.4473083,2.8528508,2.0138324
0.906,3.7107462,4.4486225,2.8579055,2.0150666
0.908,3.7139897,4.4500112,2.8629584,2.0163444
0.91,3.7172837,4.4514761,2.8680086,2.0176634
0.912,3.7206282,4.4530187,2.8730551,2.0190213
0.914,3.7240232,4.4546406,2.8780971,2.0204159
0.916,3.7274684,4.4563433,2.8831335,2.0218446
0.918,3.730964,4.4581281,2.8881636,2.0233051
0.92,3.7345096,4.4599965,2.8931863,2.0247946
0.922,3.7381054,4.4619497,2.8982009,2.0263107
0.924,3.741751,4.4639891,2.9032064,2.0278507
0.926,3.7454464,4.4661157,2.9082019,2.0294118
0.928,3.7491915,4.4683308,2.9131866,2.0309914
0.93,3.752986,4.4706352,2.9181596,2.0325864
0.932,3.7568298,4.4730301,2.92312,2.0341942
0.934,3.7607227,4.4755162,2.928067,2.0358117
0.936,3.7646646,4.4780944,2.9329997,2.0374359
0.938,3.7686552,4.4807654,2.9379172,2.0390639
0.94,3.7726942,4.4835298,2.9428187,2.0406925
0.942,3.7767816,4.4863882,2.9477034,2.0423187
0.944,3.7809169,4.4893409,2.9525705,2.0439392
0.946,3.7851,4.4923884,2.957419,2.0455509
0.948,3.7893306,4.4955309,2.9622482,2.0471506
0.95,3.7936085,4.4987684,2.9670573,2.048735
0.952,3.7979333,4.5021012,2.9718454,2.0503008
0.954,3.8023047,4.505529,2.9766118,2.0518448
0.956,3.8067225,4.5090518,2.9813557,2.0533635
0.958,3.8111862,4.5126692,2.9860762,2.0548536
0.96,3.8156957,4.5163808,2.9907726,2.0563118
0.962,3.8202505,4.5201861,2.9954442,2.0577348
0.964,3.8248503,4.5240845,3.00009,2.0591191
0.966,3.8294947,4.5280752,3.0047095,2.0604615
0.968,3.8341834,4.5321574,3.0093018,2.0617585
0.97,3.8389159,4.53633,3.0138662,2.0630068
0.972,3.8436919,4.540592,3.018402,2.0642031
0.974,3.848511,4.5449421,3.0229083,2.065344
0.976,3.8533728,4.549379,3.0273846,2.0664264
0.978,3.8582768,4.5539011,3.03183,2.067447
0.98,3.8632226,4.5585069,3.036244,2.0684025
0.982,3.8682098,4.5631947,3.0406257,2.0692899
0.984,3.8732379,4.5679626,3.0449745,2.0701059
0.986,3.8783064,4.5728087,3.0492897,2.0708476
0.988,3.8834149,4.5777308,3.0535707,2.071512
0.99,3.888563,4.5827269,3.0578167,2.0720961
0.992,3.89375,4.5877946,3.0620271,2.072597
0.994,3.8989756,4.5929315,3.0662014,2.0730121
0.996,3.9042392,4.598135,3.0703387,2.0733385
0.998,3.9095403,4.6034026,3.0744386,2.0735737
1,3.9148784,4.6087316,3.0785004,2.0737152
1.002,3.920253,4.614119,3.0825234,2.0737604
1.004,3.9256634,4.619562,3.0865072,2.0737072
1.006,3.9311093,4.6250577,3.090451,2.0735533
1.008,3.9365899,4.6306028,3.0943543,2.0732966
1.01,3.9421049,4.6361942,3.0982166,2.072935
1.012,3.9476535,4.6418287,3.1020373,2.0724668
1.014,3.9532352,4.647503,3.1058158,2.0718901
1.016,3.9588494,4.6532136,3.1095516,2.0712034
1.018,3.9644956,4.6589572,3.1132441,2.0704051
1.02,3.9701732,4.6647302,3.1168929,2.0694938
1.022,3.9758815,4.6705291,3.1204974,2.0684683
1.024,3.9816199,4.6763503,3.1240572,2.0673276
1.026,3.9873879,4.6821903,3.1275717,2.0660706
1.028,3.9931848,4.6880452,3.1310405,2.0646965
1.03,3.9990099,4.6939116,3.134463,2.0632047
1.032,4.0048627,4.6997856,3.1378389,2.0615946
1.0332,4.0083874,4.7033122,3.1398419,2.0605715
